Repository: lteresah/AMLS-GraphDatabase

# AMLS-GraphDatabase
Originally created by Teresa Le during the months of April, May, and June 2024.

### Motivation (in a few bullet-points):
- Document the journey toward implementing a touchless data management system, exploring the possibility of using a graph database.
- Determine if a graph database can be used in academic, early development, and R&D settings.
- Teach lab members about Neo4j and the nuances involved with graph databases.
- Create a place to upload all related code for quick and easy adaptation by the lab in the future.

# Stage 1: Learning how to use Neo4j and getting _any_ database running

## 1.1: Creating a Neo4j account, Starting an AuraDB Instance, Exploring Tutorial Videos
To be able to follow along and run some of the code in this repository, it is highly recommended that you start your own, free Neo4j account and explore the tutorial videos in the **Neo4j Workspace**.  Rather than restating information that is already available, a [video](https://www.dropbox.com/scl/fi/vrilgctb5i738j1swkg98/StartingNeo4j.mov?rlkey=9o3db4bwy757o5k6hu76n5pbd&dl=0) has been created to help you get started. Since the video is (much) larger than 10 MB, it could not be uploaded to github, thus a link is provided.

### 1.2.1: Coming up with a MODEL/SCHEMA for the database
At this point of the experimental process, we had only been doing _manual_ precursor preparation and solubility tests, so the elements I was considering were:
* Objects:
  1. Ingredients purchased from a vendor
  2. Precursors
* Operations:
  1. Mix
  2. Heat
  3. Rest

I prioritized modeling the database in a way that effectively mapped the chronological events of the synthesis process from precursor preparation to sample creation (when we eventually got there).

**Database Model Version 0:**
 
My initial plan for the model consisted of nodes representing objects and relationships representing operations.  It would have looked something like this:

#### Lesson 1.2: Every node in the graph database needs to have its own unique identifier to reduce the risk of duplicate nodes.
If I decided to enforce barcoding of precursors in the lab, something that was already done with samples and chemicals, it would be natural to use the precursor's barcode as its unique identifier in the graph database. However, since each operation on the precursor creates a new node, that would require the precursor's barcode be _physically_ updated every time an operation is performed. This is unrealistic if done manually and still hard to do in an automated process.

**Database Model Version 1:**

After a lot of thought, I decided on a different model for the database, one that maximizes entropy in the node domain but restricts the relationship domain to representing the sequence of events (with a couple exceptions).  The new model looks very similar to but is different from the Fenning group's model and looked something like this:
Having found no _critical_ issue with this model, I proceeded to try and upload my excel file and build the database.

### 1.2.2: Figuring out a CSV structure that will work with the database

My data started off as a [_single_ excel file]() containing columns indicating which ingredients I mixed, in what amount, the temperature of the hotplate when I heated the precursor, how long the precursor was heated, how long the precursor rested for, etc.  This, ultimately, could not be used to populate the database.

#### Lesson 1.3: The structure and information in my excel file were not compatible with the graph database
1. First off, you cannot upload an excel file to the Neo4j Workspace. You have to save it as a csv.
2. Second, when working on the original excel file, I did not think to create a unique identifier for _every single operation_ that I put the precursor through, but, alas, this model requires that.
3. Third, the import function relies on the column names of the CSV to help it populate nodes and map relationships.

File: Stage1/FSLR-OriginalExcel.csv
Date,Executor,Process Owner,New Precursor ID,Ing 1 ID,Ing 1 Description,Ing 1 Formula,Ing 1 State,Ing 1  Purity,Ing 1 Molar Mass (mg),Ing 1 Target Molarity,Ing 1 Ideal Amt,Ing 1 Actual Amt,Ing 1 Amt Unit,Ing 2 ID,Ing 2 Description,Ing 2 Formula,Ing 2 State,Ing 2 Purity,Ing 2 Molar Mass (mg),Ing 2 Target Molarity,Ing 2 Ideal Amt,Ing 2 Actual Amt,Ing 2 Amt Unit,Mix Dissolve,Heating Temp (C) ,Heat Time (min),Heat Dissolve,Rest Time (min),Stay Dissolved,Notes
3/13/24,Teresa Le,Basita Das,02-000001,01-314024,Cesium Acetate,CsCH3COO,Solid,99.9,191949,1,191.949,,,01-334090,Hydrobromic Acid 47%,HBr,Liquid,47,80910,8.9,1,1,mL,Y,,,,,,Fully Dissolved at Room Temp with minimal stirring
3/13/24,Teresa Le,Basita Das,02-000002,01-314024,Cesium Acetate,CsCH3COO,Solid,99.9,191949,0.8,153.5592,,,01-334090,Hydrobromic Acid 47%,HBr,Liquid,47,80910,8.9,1,1,mL,Y,,,,,,Fully Dissolved at Room Temp with minimal stirring
3/13/24,Teresa Le,Basita Das,02-000003,01-314024,Cesium Acetate,CsCH3COO,Solid,99.9,191949,0.5,95.9745,,,01-334090,Hydrobromic Acid 47%,HBr,Liquid,47,80910,8.9,1,1,mL,Y,,,,,,Fully Dissolved at Room Temp with minimal stirring
3/13/24,Teresa Le,Basita Das,02-000004,01-314024,Cesium Acetate,CsCH3COO,Solid,99.9,191949,0.2,38.3898,,,01-334090,Hydrobromic Acid 47%,HBr,Liquid,47,80910,8.9,1,1,mL,Y,,,,,,Fully Dissolved at Room Temp with minimal stirring
3/13/24,Teresa Le,Basita Das,02-000005,01-269850,Lead (II) Bromide,PbBr2,Solid,99.9,367008,1,367.008,,,01-334090,Hydrobromic Acid 47%,HBr,Liquid,47,80910,8.9,1,1,mL,N,100,19,,NR,Y,Not dissolved at room temp
3/13/24,Teresa Le,Basita Das,02-000006,01-269850,Lead (II) Bromide,PbBr2,Solid,99.9,367008,0.8,293.6064,,,01-334090,Hydrobromic Acid 47%,HBr,Liquid,47,80910,8.9,1,1,mL,N,100,16,,NR,Y,Not dissolved at room temp
3/14/24,Basita Das,Basita Das,02-000007,01-269850,Lead (II) Bromide,PbBr2,Solid,99.9,367008,0.5,183.504,183,mg,01-334090,Hydrobromic Acid 47%,HBr,Liquid,47,80910,8.9,1,1,mL,Y,,,,,,Fully dissolved at room temp after ~ 30 min
3/14/24,Basita Das,Basita Das,02-000008,01-269850,Lead (II) Bromide,PbBr2,Solid,99.9,367008,0.2,73.4016,73.5,mg,01-334090,Hydrobromic Acid 47%,HBr,Liquid,47,80910,8.9,1,1,mL,Y,,,,,,Fully Dissolved at Room Temp with minimal stirring
3/14/24,Basita Das,Basita Das,02-000009,01-334140,Bismuth (III) Bromide,BiBr3,Solid,90,448692,1,448.692,448.4,mg,01-334090,Hydrobromic Acid 47%,HBr,Liquid,47,80910,8.9,1,1,mL,,120,5,,NR,Y,
3/14/24,Basita Das,Basita Das,02-000010,01-334140,Bismuth (III) Bromide,BiBr3,Solid,90,448692,0.8,358.9536,358.9,mg,01-334090,Hydrobromic Acid 47%,HBr,Liquid,47,80910,8.9,1,1,mL,,120,5,,NR,Y,
3/14/24,Basita Das,Basita Das,02-000011,01-334140,Bismuth (III) Bromide,BiBr3,Solid,90,448692,0.5,224.346,224.2,mg,01-334090,Hydrobromic Acid 47%,HBr,Liquid,47,80910,8.9,1,1,mL,,120,5,,NR,Y,
3/14/24,Basita Das,Basita Das,02-000012,01-334140,Bismuth (III) Bromide,BiBr3,Solid,90,448692,0.2,89.7384,89.7,mg,01-334090,Hydrobromic Acid 47%,HBr,Liquid,47,80910,8.9,1,1,mL,Y,120,5,,NR,Y,Fully dissolved at room temp
3/15/24,Basita Das,Basita Das,02-000013,01-334140,Bismuth (III) Bromide,BiBr3,Solid,90,448692,1,2243,2242.9,mg,01-334090,Hydrobromic Acid 47%,HBr,Liquid,47,80910,8.9,5,5,mL,,120,15,,NR,Y,
3/15/24,Basita Das,Basita Das,02-000014,01-314024,Cesium Acetate,CsCH3COO,Solid,99.9,191949,1,959.5,961,mg,01-334090,Hydrobromic Acid 47%,HBr,Liquid,47,80910,8.9,5,5,mL,,120,15,,NR,Y,
3/22/24,Basita Das,Basita Das,02-000015,01-314024,Cesium Acetate,CsCH3COO,Solid,99.9,191949,1,191.949,192.2,mg,01-334090,Hydrobromic Acid 47%,HBr,Liquid,47,80910,8.9,1,1,mL,,120,5,,NR,Y,
3/22/24,Basita Das,Basita Das,02-000016,01-334103,Antimony (III) Bromide,SbBr3,Solid,,361427,1,361.472,361.8,mg,01-334090,Hydrobromic Acid 47%,HBr,Liquid,47,80910,8.9,1,1,mL,,120,5,,NR,Y,
3/22/24,Basita Das,Basita Das,02-000017,01-334103,Antimony (III) Bromide,SbBr3,Solid,,361427,0.8,289.136,289.6,mg,01-334090,Hydrobromic Acid 47%,HBr,Liquid,47,80910,8.9,1,1,mL,,120,5,,NR,Y,
3/22/24,Basita Das,Basita Das,02-000018,01-334103,Antimony (III) Bromide,SbBr3,Solid,,361427,0.5,180.736,180.8,mg,01-334090,Hydrobromic Acid 47%,HBr,Liquid,47,80910,8.9,1,1,mL,,120,5,,NR,Y,
3/22/24,Basita Das,Basita Das,02-000019,01-334103,Antimony (III) Bromide,SbBr3,Solid,,361427,0.2,72.299,72.3,mg,01-334090,Hydrobromic Acid 47%,HBr,Liquid,47,80910,8.9,1,1,mL,,120,5,,NR,Y,
3/22/24,Basita Das,Basita Das,02-000020,01-314110,Antimony (III) Iodide,SbI3,Solid,,502473,1,502.473,502.6,mg,01-334092,Hydroiodic Acid 55%,HI,Liquid,55,127911,7,1,1,mL,,120,10,,NR,Y,
3/22/24,Basita Das,Basita Das,02-000021,01-314110,Antimony (III) Iodide,SbI3,Solid,,502473,0.8,401.9784,402,mg,01-334092,Hydroiodic Acid 55%,HI,Liquid,55,127911,7,1,1,mL,,120,10,,NR,Y,
3/22/24,Basita Das,Basita Das,02-000022,01-314110,Antimony (III) Iodide,SbI3,Solid,,502473,0.5,251.2365,251.4,mg,01-334092,Hydroiodic Acid 55%,HI,Liquid,55,127911,7,1,1,mL,,120,10,,NR,Y,
3/22/24,Basita Das,Basita Das,02-000023,01-314110,Antimony (III) Iodide,SbI3,Solid,,502473,0.2,100.4946,100.5,mg,01-334092,Hydroiodic Acid 55%,HI,Liquid,55,127911,7,1,1,mL,,120,10,,NR,Y,
3/22/24,Basita Das,Basita Das,02-000024,01-314024,Cesium Acetate,CsCH3COO,Solid,99.9,191949,1,191.949,191.3,mg,01-334092,Hydroiodic Acid 55%,HI,Liquid,55,127911,7,1,1,mL,,120,5,,NR,N,
3/22/24,Basita Das,Basita Das,02-000025,01-314024,Cesium Acetate,CsCH3COO,Solid,99.9,191949,0.8,153.5592,153.8,mg,01-334092,Hydroiodic Acid 55%,HI,Liquid,55,127911,7,1,1,mL,,120,5,,NR,unknown,
3/22/24,Basita Das,Basita Das,02-000026,01-314024,Cesium Acetate,CsCH3COO,Solid,99.9,191949,0.5,95.9745,96,mg,01-334092,Hydroiodic Acid 55%,HI,Liquid,55,127911,7,1,1,mL,,120,5,,NR,unknown,
3/22/24,Basita Das,Basita Das,02-000027,01-314024,Cesium Acetate,CsCH3COO,Solid,99.9,191949,0.2,38.3898,38.4,mg,01-334092,Hydroiodic Acid 55%,HI,Liquid,55,127911,7,1,1,mL,,120,5,,NR,unknown,
3/22/24,Basita Das,Basita Das,02-000028,01-334057,Lead (II) Iodide,PbI2,Solid,99.999,461008,1,461.008,461.2,mg,01-334092,Hydroiodic Acid 55%,HI,Liquid,55,127911,7,1,1,mL,,120,10,,NR,Y,
3/22/24,Basita Das,Basita Das,02-000029,01-334057,Lead (II) Iodide,PbI2,Solid,99.999,461008,0.8,368.8064,368.7,mg,01-334092,Hydroiodic Acid 55%,HI,Liquid,55,127911,7,1,1,mL,,120,10,,NR,Y,
3/22/24,Basita Das,Basita Das,02-000030,01-334057,Lead (II) Iodide,PbI2,Solid,99.999,461008,0.5,230.504,230.4,mg,01-334092,Hydroiodic Acid 55%,HI,Liquid,55,127911,7,1,1,mL,,120,10,,NR,Y,
3/22/24,Basita Das,Basita Das,02-000031,01-334057,Lead (II) Iodide,PbI2,Solid,99.999,461008,0.2,92.2016,98.8,mg,01-334092,Hydroiodic Acid 55%,HI,Liquid,55,127911,7,1,1,mL,,120,10,,NR,Y,
3/22/24,Basita Das,Basita Das,02-000032,01-314024,Cesium Acetate,CsCH3COO,Solid,99.9,191949,0.8,153.5592,153.4,mg,01-334092,Hydroiodic Acid 55%,HI,Liquid,55,127911,7,1,1,mL,,120,10,,NR,N,"Noticed that the moment we took vial off heater, it began to recrystallize, creating doubt about whether or not 02-00025 to 02-000027 actually dissolved. Suggests that we need to record rest time in future measurements"
3/27/24,Teresa Le,Basita Das,02-000033,01-314024,Cesium Acetate,CsCH3COO,Solid,99.9,191949,1,191.949,191.9,mg,01-334092,Hydroiodic Acid 55%,HI,Liquid,55,127911,7,1,1,mL,,150,15,,60,N,"Dissolved at peak temp, but crystallizes immediately after takin off hotplate"
3/27/24,Teresa Le,Basita Das,02-000034,01-314024,Cesium Acetate,CsCH3COO,Solid,99.9,191949,0.8,153.5592,154.3,mg,01-334092,Hydroiodic Acid 55%,HI,Liquid,55,127911,7,1,1,mL,,150,15,,60,N,"Dissolved at peak temp, but crystallized after cooling"
3/27/24,Teresa Le,Basita Das,02-000035,01-314024,Cesium Acetate,CsCH3COO,Solid,99.9,191949,0.5,95.9745,95.8,mg,01-334092,Hydroiodic Acid 55%,HI,Liquid,55,127911,7,1,1,mL,,150,15,,60,N,"Dissolved at pick temp, but partial crystallization after cooling."
3/27/24,Teresa Le,Basita Das,02-000036,01-314024,Cesium Acetate,CsCH3COO,Solid,99.9,191949,0.2,38.3898,38.4,mg,01-334092,Hydroiodic Acid 55%,HI,Liquid,55,127911,7,1,1,mL,,150,15,,60,Y,
3/27/24,Teresa Le,Basita Das,02-000037,01-314110,Antimony (III) Iodide,SbI3,Solid,,502473,0.2,100.4946,100,mg,01-334092,Hydroiodic Acid 55%,HI,Liquid,55,127911,7,1,1,mL,,120,10,,60,Y,
3/28/24,Basita Das,Basita Das,02-000038,01-314024,Cesium Acetate,CsCH3COO,Solid,99.9,191949,1,191.949,191.1,mg,01-334090,Hydrobromic Acid 47%,HBr,Liquid,47,80910,8.9,1,1,mL,,120,5,,NR,Y,
3/28/24,Basita Das,Basita Das,02-000039,01-334057,Lead (II) Iodide,PbI2,Solid,99.999,461008,1,461.008,367,mg,01-334090,Hydrobromic Acid 47%,HBr,Liquid,47,80910,8.9,1,1,mL,,120,5,,NR,Y,"Accidental.  Meant to make 1M PbBr2, but unknowingly used PbI2"
3/29/24,Teresa Le,Basita Das,02-000040,01-334053,Cesium Iodide,CsI,Solid,99.999,259809,1,259.809,260.3,mg,01-334092,Hydroiodic Acid 55%,HI,Liquid,55,127911,7,1,1,mL,,120,15,,,,Never dissolved
3/29/24,Teresa Le,Basita Das,02-000041,01-334053,Cesium Iodide,CsI,Solid,99.999,259809,0.8,207.8472,208,mg,01-334092,Hydroiodic Acid 55%,HI,Liquid,55,127911,7,1,1,mL,,120,15,,,,Never dissolved
3/29/24,Teresa Le,Basita Das,02-000042,01-334053,Cesium Iodide,CsI,Solid,99.999,259809,0.5,129.9045,130.1,mg,01-334092,Hydroiodic Acid 55%,HI,Liquid,55,127911,7,1,1,mL,,120,15,,60,N,Barely dissolved at peak temp.  Partial crystallization after cooling.
3/29/24,Teresa Le,Basita Das,02-000043,01-334053,Cesium Iodide,CsI,Solid,99.999,259809,0.2,51.9618,51.9,mg,01-334092,Hydroiodic Acid 55%,HI,Liquid,55,127911,7,1,1,mL,,120,15,,60,Y,
4/1/24,Teresa Le,Basita Das,02-000040,01-334053,Cesium Iodide,CsI,Solid,99.999,259809,1,259.809,260.3,mg,01-334092,Hydroiodic Acid 55%,HI,Liquid,55,127911,7,1,1,mL,,150,30,,0,N,Let cool over weeked and re-tried at higher temp.  Never dissolved.
4/1/24,Teresa Le,Basita Das,02-000044,01-314110,Antimony (III) Iodide,SbI3,Solid,,502473,1,502.473,502.8,mg,01-334092,Hydroiodic Acid 55%,HI,Liquid,55,127911,7,1,1,mL,,150,20,,0,Y,Created to test high temp synthesis
4/2/24,Teresa Le,Basita Das,02-000045,01-314163,Rubidium Bromide,RbBr,Solid,99.9,165372,1,165.372,165,mg,01-334090,Hydrobromic Acid 47%,HBr,Liquid,47,80910,8.9,1,1,mL,,120,10,,10,N,Dissolved after 10 min on hotplate but some recrystallization after 10 minutes cooling
4/2/24,Teresa Le,Basita Das,02-000046,01-314163,Rubidium Bromide,RbBr,Solid,99.9,165372,0.8,132.2976,132.7,mg,01-334090,Hydrobromic Acid 47%,HBr,Liquid,47,80910,8.9,1,1,mL,,120,10,,10,Y,"Still dissolved after 10 minutes, but hours later there were some crystals present.Crystals larger in size than those of 1M mixture.  Maybe possible to do heated transfers, but not good for long-term stock solutions"
4/2/24,Teresa Le,Basita Das,02-000047,01-314163,Rubidium Bromide,RbBr,Solid,99.9,165372,0.5,82.686,82.9,mg,01-334090,Hydrobromic Acid 47%,HBr,Liquid,47,80910,8.9,1,1,mL,,120,10,,10,Y,
4/2/24,Teresa Le,Basita Das,02-000048,01-314163,Rubidium Bromide,RbBr,Solid,99.9,165372,0.2,33.0744,33.3,mg,01-334090,Hydrobromic Acid 47%,HBr,Liquid,47,80910,8.9,1,1,mL,,120,10,,10,Y,
4/5/24,Teresa Le,Basita Das,02-000046,01-314163,Rubidium Bromide,RbBr,Solid,99.9,165372,0.8,132.2976,132.7,mg,01-334090,Hydrobromic Acid 47%,HBr,Liquid,47,80910,8.9,1,1,mL,,120,15,,0,,Same as 02-000046 but reheated days later to be used.
4/5/24,Teresa Le,Basita Das,02-000049,01-314163,Rubidium Bromide,RbBr,Solid,99.9,165372,0.5,496.116,496.6,mg,01-334090,Hydrobromic Acid 47%,HBr,Liquid,47,80910,8.9,6,6,mL,,120,15,,0,,Mixed to prepare sample after heat without rest.
4/5/24,Teresa Le,Basita Das,02-000049,01-314163,Rubidium Bromide,RbBr,Solid,99.9,165372,0.5,496.116,496.6,mg,01-334090,Hydrobromic Acid 47%,HBr,Liquid,47,80910,8.9,6,6,mL,,120,15,,60,Y,02-000049 allowed rest after heating to make a different sample
4/5/24,Teresa Le,Basita Das,02-000050,01-334140,Bismuth (III) Bromide,BiBr3,Solid,90,448692,0.5,1121.73,1122,mg,01-334090,Hydrobromic Acid 47%,HBr,Liquid,47,80910,8.9,5,5,mL,,120,15,,0,,Mixed to prepare sample after heat without rest.
4/5/24,Teresa Le,Basita Das,02-000050,01-334140,Bismuth (III) Bromide,BiBr3,Solid,90,448692,0.5,1121.73,1122,mg,01-334090,Hydrobromic Acid 47%,HBr,Liquid,47,80910,8.9,5,5,mL,,120,15,,60,Y,02-000050 allowed rest after heating to make a different sample
4/5/24,Teresa Le,Basita Das,02-000051,01-334140,Bismuth (III) Bromide,BiBr3,Solid,90,448692,0.8,358.9536,358.3,mg,01-334090,Hydrobromic Acid 47%,HBr,Liquid,47,80910,8.9,1,1,mL,,120,15,,0,,
4/5/24,Teresa Le,Basita Das,02-000052,01-269850,Lead (II) Bromide,PbBr2,Solid,99.9,367008,0.5,183.504,183.2,mg,01-334090,Hydrobromic Acid 47%,HBr,Liquid,47,80910,8.9,1,1,mL,,120,10,,60,Y,
4/5/24,Teresa Le,Basita Das,02-000053,01-334103,Antimony (III) Bromide,SbBr3,Solid,,361427,0.5,180.7135,180.9,mg,01-334090,Hydrobromic Acid 47%,HBr,Liquid,47,80910,8.9,1,1,mL,,120,10,,60,Y,
